Repository: hjacklai/anchorsol-website

File: site/learn/mse-wall-design-life-corrosion.html
MSE Wall Design Life and Corrosion: 75 / 100 / 120 Year Durability (Malaysia)

Skip to content

ANCHORSOL®WALL SYSTEMS · EST. 1999

Home · Knowledge Base · Design Life and Corrosion

Durability guide
  MSE wall design life and corrosion: 75, 100, 120 years.

  An MSE wall is a steel structure embedded in soil. The steel rusts. The design's job is to make sure the steel rusts at a predictable rate, that the design starts with enough thickness to spare for the design life, and that what's left at year 75 or 100 or 120 still carries the design tensile load. This guide walks through the durability engineering: BS 8006 Annex B's sacrificial-thickness method, the protection layers (hot-dip galvanizing, zinc consumption, concrete cover on the deadman and facing), the exposure-class adjustments for marine and aggressive environments, and how 25 years of AnchorSOL® field record support the design assumptions. Written for the engineer specifying the design life and the asset owner planning the inspection schedule.

Design life: what's standard, what gets specified

The design life is the number of years the wall must remain serviceable at the design factor of safety. Standard targets in Malaysian engineering practice:

Application	Standard design life	Reference	

Township / commercial development	50 to 75 years	BS 8006-1 baseline, project-specific	

General infrastructure (federal roads, JKR)	75 years	JKR Standard Specification	

Expressway and toll road	100 years	LLM / PLUS technical requirements	

National rail (KTMB)	100 to 120 years	KTMB Engineering Standards	

Bridge abutments	120 years	BS 8006-1 critical-structure provision	

Heritage / palace (Istana Negara)	120 years	Project-specific JKR specification	

Marine / port infrastructure	100 to 120 years (with marine-spec)	BS 8006-1 + BS 8500 exposure class	

Critical national infrastructure	120 years	Project-specific	

The design life appears on the project drawings and the design report, and it drives every durability decision: reinforcement size, galvanizing class, concrete grade, concrete cover, drainage spec, monitoring schedule. Specifying "100-year design life" is not boilerplate. It's a load case.

The two corrosion processes that matter

An MSE wall has steel in two places. Each ages differently.

Steel tendon (the soil reinforcement)

The tendon is the load-bearing reinforcement. AnchorSOL® uses hot-dip galvanized carbon-steel deformed bar. It's embedded in compacted granular backfill (crusher run or premium granular fill) with moderate moisture, low chloride, and a stable pH typically in the 7 to 9 range. The corrosion mechanism is oxygen-diffusion-controlled uniform oxidation at a slow but measurable rate.

BS 8006 Annex B prescribes the design corrosion rate based on backfill aggressivity classification. For "non-aggressive" backfill (the AnchorSOL® standard, with chloride content below specified thresholds and resistivity above 3,000 Ω·cm), the typical mean rate after zinc consumption is around 0.012 mm/year per face.

Steel reinforcement in the precast concrete (facing panels, deadman blocks)

The precast facing panels and the deadman anchor blocks are reinforced concrete (Grade 30 minimum) with rebar embedded with cover per BS 8500. The corrosion mechanism here is governed by the concrete cover and the exposure class: chloride ingress, carbonation, or both.

For AnchorSOL® standard inland walls, BS 8500 exposure class XC2 to XC3 (carbonation-induced corrosion, moderate humidity) governs, with typical cover 40 to 50 mm. For marine walls, class XS2 to XS3 (chloride-induced corrosion, submerged or splash zone) governs, with typical cover 60 to 75 mm and a higher concrete grade (Grade 35 to 40).

The sacrificial-thickness method (BS 8006 Annex B)

The mechanical model: each side of the steel tendon will lose a certain thickness of metal over the design life. The design thickness must be the sum of:

The structural thickness needed to carry the design tensile load with all partial factors applied

Plus the sacrificial thickness expected to be lost on each surface over the design life

Mean corrosion rates (BS 8006 Annex B Table B.1)

Backfill aggressivity	Zinc loss rate (μm/year)	Steel loss rate after zinc depletion (μm/year)	

Non-aggressive (AnchorSOL® standard)	4 to 8	12	

Mildly aggressive	8 to 15	20	

Aggressive	15 to 30	40+	

Worked example: 120-year design

For a 120-year-design bridge abutment tendon in non-aggressive backfill:

Zinc protection: 85 μm typical galvanizing thickness (per ISO 1461) consumed at 6 μm/year mean rate → 85 / 6 ≈ 14 years of zinc protection

Steel loss after zinc consumed: 120 − 14 = 106 years of bare-steel corrosion at 12 μm/year → 106 × 12 = 1.27 mm per face

Total sacrificial thickness per face: round up to 1.5 mm

Both faces of a flat strip, or full perimeter of a round bar: total section loss = 3.0 mm (flat strip) or perimeter-based loss for a deformed bar

Structural section: sized to carry design tensile load assuming the residual section after the sacrificial loss

The result: a tendon that starts oversized, ends up at the structural design section at year 120, and remains serviceable through the entire design life.

What changes for shorter design life

For a 75-year design life, the sacrificial thickness drops to about 0.9 mm per face. For a 50-year design, about 0.5 mm per face. The structural section can be smaller and the tendon weight per metre drops proportionally, with material cost following.

Hot-dip galvanizing: the front line

The first defence against corrosion is the zinc coating applied by hot-dip galvanizing.

How it works

The fabricated steel bar is dipped into molten zinc at about 450 °C. The zinc bonds metallurgically with the iron surface to form a series of Zn-Fe alloy layers, with a pure zinc outer layer. Total coating thickness is typically 70 to 100 μm for bar sized to AnchorSOL® standards, per ISO 1461.

Why galvanizing

Two mechanisms:

Barrier protection: zinc physically separates the steel from the corrosive environment

Sacrificial (cathodic) protection: zinc is anodic to steel in the galvanic series, so even if the coating is scratched, the zinc preferentially corrodes and the underlying steel stays protected

Service life of the zinc layer

Typical zinc consumption rates in MSE wall backfill:

Non-aggressive backfill: 4 to 8 μm/year mean

Mildly aggressive: 8 to 15 μm/year

Aggressive (high chloride, low pH): 15 to 30 μm/year

For an 85 μm galvanizing thickness in non-aggressive backfill, the zinc lasts 12 to 20 years. After that, the bare steel begins to oxidize. The BS 8006 sacrificial-thickness approach accounts for both phases.

Quality control on the galvanizing

Standard QA checks per delivered batch:

Mean coating thickness ≥ specified value, measured by magnetic gauge per ISO 2178 or by stripping per ISO 1460

Visual inspection: smooth, continuous coating, no bare patches, no excessive runs or drips

Adhesion test (impact or bend): no flaking

Certificate of conformance from the galvanizing facility for each batch

Concrete durability (facing panels and deadman blocks)

The concrete elements are the second steel system in the wall. They age differently from the tendon.

BS 8500 exposure classes for MSE wall concrete

Class	Exposure	Typical AnchorSOL® application	Min concrete grade	Min cover	

X0	No risk of corrosion	Indoor or dry-buried	Grade 25	20 mm	

XC1	Dry or permanently wet	Buried in non-aggressive backfill	Grade 25 to 30	25 mm	

XC2	Wet, rarely dry	Standard MSE wall facing, buried side	Grade 30	35 mm	

XC3	Moderate humidity	Standard MSE wall facing, exposed face	Grade 30	40 mm	

XC4	Cyclic wet and dry	Wall in seasonal rainfall, riverbank	Grade 35	45 mm	

XS2	Permanently submerged in marine	Submerged port walls	Grade 40	60 mm	

XS3	Tidal, splash zone marine	Sea wall, tide-line retention	Grade 40 to 45	75 mm	

XD3	Spray with chlorides (de-icing)	Cold-climate roads (not Malaysia)	Grade 40	60 mm	

The deadman anchor block durability

The deadman is buried in the engineered backfill at typical depths 1 to 8 m below the wall top. Exposure is XC1 to XC2 for standard projects. The standard AnchorSOL® deadman is Grade 30 minimum with 40 mm cover, which delivers 75 to 120+ year service life with no special treatment.

For marine projects, the deadman is upgraded to Grade 40 with 60 mm cover and additional protective coatings if the deadman is in the tide zone.

The facing panel durability

The facing has two exposure surfaces: the front (exposed to atmosphere, weather, possibly UV) and the back (buried in backfill, XC2 typical). Cover and grade are specified to the more aggressive of the two exposures.

Building a wall? Talk to us.

  500+ named projects since 1999. Anchored MSE, RE, RS, RC retaining walls. Specified by JKR, PLUS, KTMB, LLM.

WhatsApp →
  Discuss your project →

Marine and aggressive environment design

For walls in marine, port, riverbank tidal, or industrial-aggressive environments, the durability spec ramps up across all components.

Marine tendon

Thicker galvanizing: 100 to 140 μm vs the 70 to 90 μm standard

Additional epoxy coating over the galvanizing for chloride-zone exposure

Larger sacrificial thickness allowance in the structural section (typically 2 to 3 mm per face vs 1 to 1.5 mm for inland)

Stainless steel option for the most demanding splash-zone applications (rare in AnchorSOL® projects to date)

Marine concrete

Grade 40 to 45 vs standard Grade 30

60 to 75 mm cover vs 40 mm standard

Cement type: Type I/II (sulphate-resisting) or blended cements with ground granulated blast-furnace slag (GGBS) or fly ash for chloride resistance

Lower water/cement ratio: 0.40 to 0.45 max

Acceptance testing: chloride penetration test (ASTM C1202 / NT Build 492) on trial mixes

Aggressive-soil tendon (chemical contamination, industrial)

For walls in industrially-contaminated soil or with known sulphate or chloride contamination:

Backfill aggressivity test programme: soil resistivity, pH, sulphate content, chloride content per BS 8006 Annex B

If "mildly aggressive" or "aggressive" classification: additional sacrificial thickness per Annex B Table B.1

Alternative protection: PE-sheath-encapsulated tendons (used in some prestressing applications), epoxy coatings, or stainless steel where economic

Inspection and life-cycle monitoring

The design life is a target. Verifying that the wall is meeting it through life requires inspection and monitoring.

Standard inspection regime

Period	Inspection type	Scope	

0 to 12 months (defects liability period)	Monthly walk-through + survey	Defects, displacement, drainage performance, surface erosion	

1 to 5 years	Annual walk-through + survey, plus event-triggered (after major rainfall or seismic)	Facing alignment, drainage outlets, vegetation, surface defects	

5 to 20 years	Bi-annual or 3-yearly walk-through + survey	Cumulative displacement, drainage condition, joint condition, surface treatment	

20 to 50 years	5-yearly comprehensive inspection	Plus selective sampling of buried elements (excavation test pits, tendon sample retrieval)	

50+ years	10-yearly comprehensive inspection with structural assessment	Quantitative durability assessment, residual life prediction	

What gets checked

Surface condition: facing panel integrity, joint condition, surface cracking, spalling, weathering

Geometry: cumulative facing displacement vs original survey, plumb, line, level

Drainage: outlet condition, flow paths clear, evidence of water staining or seepage on facing

Vegetation and erosion: surface erosion on backslope, vegetation health, drainage interference

Foundation: settlement plates re-read where instrumented, evidence of foundation movement at toe

Buried elements (after year 20+, sample retrieval): tendon section profile, galvanizing remaining, deadman condition

Sample retrieval for durability verification

For long-design-life walls (100+ years), JKR and BS 8006 recommend periodic excavation of test pits to retrieve sample tendon sections for direct measurement of residual section. The retrieved samples are tested for:

Residual cross-section measurement

Mass loss vs new bar (per ISO 8407)

Mechanical properties: residual tensile strength, ductility

Galvanizing remaining: zinc thickness measurement

The measured loss rate is compared to the BS 8006 design assumption. If the actual rate is significantly slower than design, additional service life is confirmed. If faster, remedial action (additional reinforcement, drainage improvement, replacement) may be required.

The AnchorSOL® durability record

The oldest in-service AnchorSOL® walls were built in 1999. As of 2026, they have been in service for 27 years. Field record:

No measurable structural distress on any wall in the legacy portfolio

Facing panel condition: cosmetic weathering only, no spalling, no crack propagation, no panel replacements required

Drainage performance: outlets remain functional, no signs of water accumulation behind the facing

Geometry: cumulative facing displacement within original tolerance (typically < 25 mm at facing top over the 27-year monitored period)

Sample retrieval (selected walls): tendon section profile consistent with the design sacrificial-thickness curve, galvanizing partially consumed as expected

The 27-year field validation aligns with the BS 8006 design assumptions for non-aggressive backfill, supports the 75 to 120-year design life targets for AnchorSOL® projects, and confirms the durability engineering approach.

Frequently asked questions

What happens when the wall reaches the end of its design life?

"End of design life" doesn't mean catastrophic failure. It means the wall has reached the design-end residual condition: tendons at the structural-section thickness, factor of safety at the design target. The wall can continue to serve at reducing factor of safety thereafter if no remedial action is taken, but routine inspection should drive a renewal or rehabilitation decision around or before the design-life end.

Can you extend the design life of an existing MSE wall?

Yes, by retrofitting additional reinforcement (new tendons installed into a deepened active zone), upgrading drainage, applying coatings or cathodic protection to remaining elements, or restoring facing panels. AnchorSOL® has done remediation projects on older walls (some built by other contractors) where the brief was design-life extension rather than replacement.

Why are AnchorSOL walls using carbon steel rather than stainless?

Stainless steel is rarely needed for retaining walls. The chloride exposure is generally low for inland projects, and even marine projects achieve 100 to 120 year service life with thick galvanizing and additional sacrificial allowance on carbon steel at a fraction of stainless-steel cost. For specific applications (highly aggressive industrial soils, extreme tidal exposure), stainless tendons are available on request.

How is the design life selected for a project?

The design life is typically specified by the client or the project's design standard. For Malaysian federal projects, JKR's standard is 75 years for general infrastructure and 100 years for expressways. For bridge abutments, BS 8006 typically gives 120 years. For private developments, the design life is often set by the developer's project lifecycle plan (typically 50 to 75 years for commercial, 75 to 100 years for institutional or heritage). AnchorSOL® works with the client to confirm the target before design begins.

Read next

Standards
  MSE Wall Design Standards

  BS 8006 Annex B sacrificial-thickness method in context.

  Read guide →

Design guide
  Drainage Design Behind Walls

  The drainage system that keeps water out of the reinforced backfill, the durability multiplier.

  Read guide →

Field record
  27 years of in-service durability

  Oldest AnchorSOL walls since 1999, no measurable distress. 500+ projects with documented durability.

  Browse portfolio →

AnchorSOL® Wall
Malaysia's most-specified anchored MSE wall. Modular precast, factory-built, mobilised lean. Since 1999.

System
The System
Applications
All projects

Company
About
Contact
Privacy
Terms
Knowledge Base

© 2026 AnchorSOL® Wall Sdn. Bhd. · 199901015121 (490021-M)ENGINEERED TO RETAIN EARTH.

Home
  Basics
  System
  Apps
  Compare
  Projects
  About
  Contact
  Learn
  Chat
